Repository: xucongs/CEGNN

# CEGNN

CEGNN is a model for predicting the bandgap and band alignment types of transition metal dichalcogenides (TMDs) and organic perovskites (2D-LHPs). This project aims to rapidly screen TMDs/2D-LHPs heterostructures through high-throughput calculations to advance the research and application of optoelectronic materials.

## Project Background

Heterostructures formed by transition metal dichalcogenides (TMDs) and two-dimensional layered halide perovskites (2D-LHPs) have garnered widespread attention due to their unique optoelectronic properties. However, theoretical research faces challenges due to the large number of atoms and lattice matching issues.

File: perovskite database.csv (part 2 of 3)
id,Compound,Number of layers,Space group,Struct. type,DJorRP,LSF t1,LSF t2,"Eg (calc.), eV","Optical Eg (exp.), eV",Spacer (interlayer) cation,Intralayer cation,M-X-M angles distribution,M-X bonds in octahedra,CIF,Reference,
300,[NH3(CH2)2(C4H4S)4(CH2)2NH3]Sb2/3I4,1,C2/m,100,else,0.13,0.5,None,None,"5,5'''-bis-(aminoethyl)-2,2':5',2'':5'',2'''-quaterthiophene",None,*.dia,*.dia,CIF,doi:,10.1021/ic000794i
301,[NH3(CH2)2(C4H4S)4(CH2)2NH3]Sb2/3I4,1,C2/c,100,else,0.13,0.5,None,None,"5,5'''-bis-(aminoethyl)-2,2':5',2'':5'',2'''-quaterthiophene",None,*.dia,*.dia,CIF,doi:,10.1021/ic000794i
302,[C6H5CH2NH3]2SnCl4,1,Cmc21,100,RP,0.49,0.5,3.3,3.04,Phenylmethylammonium,None,*.dia,*.dia,CIF,doi:,10.1039/c9ta11923j
303,[C6H5CH2NH3]2SnBr4,1,Cmc21,100,RP,0.5,0.5,2.72,2.41,Phenylmethylammonium,None,*.dia,*.dia,CIF,doi:,10.1039/c9ta11923j
304,[C6H5CH2NH3]2SnI4,1,Pbca,100,RP,0.48,0.5,2.03,None,Phenylmethylammonium,None,*.dia,*.dia,CIF,doi:,10.1039/c9ta11923j
305,[C6H11NH3CH3]4Pb3I10,None,Pbcn,None,else,0.01,0.08,2.13,None,Cyclohexylmethylammonium,None,*.dia,*.dia,CIF,doi:,10.1021/acs.cgd.8b00938
306,[C6H11NH3CH3]4Pb3I10,None,Cmca,None,else,0.12,0.12,2.13,2.48,Cyclohexylmethylammonium,None,*.dia,*.dia,CIF,doi:,10.1021/acs.cgd.8b00938
307,[C2H5NH3]2FeCl4,1,I/4mmm,100,RP,0.5,0.5,None,None,Ethylammonium,None,*.dia,*.dia,CIF,doi:,10.1021/ic5030229
308,[C2H5NH3]2FeCl4,1,P42/ncm,100,RP,0.5,0.5,None,None,Ethylammonium,None,*.dia,*.dia,CIF,doi:,10.1021/ic5030229
309,[C2H5NH3]2FeCl4,1,Pccn,100,RP,0.5,0.5,None,None,Ethylammonium,None,*.dia,*.dia,CIF,doi:,10.1021/ic5030229
310,[C2H5NH3]2FeCl4,1,Pbca(Pcab),100,RP,0.5,0.5,None,None,Ethylammonium,None,*.dia,*.dia,CIF,doi:,10.1021/ic5030229
311,[C2H5NH3]2FeCl4,1,C2/c,100,RP,0.49,0.5,None,None,Ethylammonium,None,*.dia,*.dia,CIF,doi:,10.1021/ic5030229
312,[CH3(CH2)5NH3]2CuCl4,1,P-1,None,else,0.34,0.46,None,None,Hexylammonium,None,*.dia,*.dia,CIF,doi:,10.1021/acs.chemmater.6b02208
313,[C6H11CH3NH3]2SnI4,1,P21/c,100,else,0.37,0.37,2.18,None,Cyclohexylmethylammonium,None,*.dia,*.dia,CIF,doi:,10.1016/j.poly.2017.03.025
314,[C6H11CH3NH3]2SnI4,1,Cmca,100,RP,0.5,0.5,2.05,None,Cyclohexylmethylammonium,None,*.dia,*.dia,CIF,doi:,10.1016/j.poly.2017.03.025
315,Cs3Sb2I9,None,P-3m1,111,None,None,None,None,None,Caesium,None,*.dia,*.dia,CIF,doi:,
316,[C6H5(CH2)2NH3]2[CH3NH3]2Pb3I10,3,P1,100,else,0.15,0.46,2.03,2.06,Phenylethylammonium,None,*.dia,*.dia,CIF,doi:,10.1002/anie.201406466
317,[C3H4N2(CH2)2NH3]PbI4,1,P21/c,100,else,0.09,0.41,2.04,2.05,Histammonium,None,*.dia,*.dia,CIF,doi:,10.1021/acs.chemmater.6b03054
318,[C6H5CH2NH3]PbI4,1,Pbca,100,else,0.47,0.5,2.27,2.18,Phenylmethylammonium,None,*.dia,*.dia,CIF,doi:,10.1021/acs.chemmater.6b03054
319,[C6H11NH3]2CdBr4,1,Cmc21,100,else,0.01,0.19,2.91,3.24,Cyclohexylammonium,None,*.dia,*.dia,CIF,doi:,10.1021/acsphotonics.8b00052
320,[I(CH2)2NH3]2PbI4,1,P21/c(P21/a),100,else,0.19,0.19,2.37,None,2-iodoethylammonium,None,*.dia,*.dia,CIF,doi:,10.1021/ic070240g
321,[Br(CH2)2NH3]2PbI4,1,C2/c,100,else,0.15,0.5,2.12,None,2-bromoethylammonium,None,*.dia,*.dia,CIF,doi:,10.1021/ic070240g
322,[Br(CH2)2NH3]2PbI4,1,Pnma(Pbnm),100,else,0.12,0.45,2.14,None,2-bromoethylammonium,None,*.dia,*.dia,CIF,doi:,10.1021/ic070240g
323,[NH3(CH2)2SS(CH2)2NH3]2PbI4,1,P21/c(P21/a),100,else,0.33,0.36,2.19,None,"2,2'-dithiobisethanammonium",None,*.dia,*.dia,CIF,doi:,10.1002/ejic.201301017
324,[NH3(CH2)2SS(CH2)2NH3]2PbI4,1,P21/c(P21/n),100,else,0.02,0.3,2.31,None,"2,2'-dithiobisethanammonium",None,*.dia,*.dia,CIF,doi:,10.1002/ejic.201301017
325,[NH3(CH2)2SS(CH2)2NH3]2SnI4,1,Pna21(P21cn),100,else,0.27,0.31,2,None,"2,2'-dithiobisethanammonium",None,*.dia,*.dia,CIF,doi:,10.1002/ejic.201301017
326,[C5H4N(CH2)NH3]PbI4,1,Pbca,100,else,0.22,0.25,2.14,None,3-Pyridinylmethylammonium,None,*.dia,*.dia,CIF,doi:,10.1021/acs.chemmater.8b01840
327,[C5H4N(CH2)NH3]PbI4,1,Pbca,100,else,0.23,0.24,2.11,2.02,3-Pyridinylmethylammonium,None,*.dia,*.dia,CIF,doi:,10.1021/acs.chemmater.8b01840
328,[C5H4N(CH2)NH3]PbBr4,1,Pbca,100,else,0.25,0.27,2.62,None,3-Pyridinylmethylammonium,None,*.dia,*.dia,CIF,doi:,10.1021/acs.chemmater.8b01840
329,[C5H4N(CH2)NH3]PbBr4,1,Pbca,100,else,0.24,0.26,2.66,2.79,3-Pyridinylmethylammonium,None,*.dia,*.dia,CIF,doi:,10.1021/acs.chemmater.8b01840
330,[C5H4N(CH2)NH3]Pb4Cl16,1,Pna21,100,else,0.17,0.27,3.35,None,3-Pyridinylmethylammonium,None,*.dia,*.dia,CIF,doi:,10.1021/acs.chemmater.8b01840
331,[C5H4N(CH2)NH3]PbCl4,1,Pbca,100,else,0.25,0.27,3.37,3.42,3-Pyridinylmethylammonium,None,*.dia,*.dia,CIF,doi:,10.1021/acs.chemmater.8b01840
332,[C5H4N(CH2)NH3]6IPb5I21¡¤3H2O,None,Pnma,-,else,0,0.1,2.16,None,3-Pyridinylmethylammonium,None,*.dia,*.dia,CIF,doi:,10.1021/acs.chemmater.8b01840
333,[C5H4N(CH2)NH3]6IPb5I21¡¤3H2O,None,Pnma,-,else,0.01,0.1,2.15,2.35,3-Pyridinylmethylammonium,None,*.dia,*.dia,CIF,doi:,10.1021/acs.chemmater.8b01840
334,[(CH3)2NH(CH2)2NH3]PbBr4,1,P21/c,100,else,0.02,0.18,2.58,None,2-(dimethylamino)ethylammonium,None,*.dia,*.dia,CIF,doi:,10.1021/jacs.7b01312
335,[(CH3)2NH(CH2)3NH3]PbBr4,1,P21/c,100,else,0,0.33,2.72,None,"N,N'-dimethylpropane-1,3-diammonium",None,*.dia,*.dia,CIF,doi:,10.1021/jacs.7b01312
336,[(CH3)2NH(CH2)4NH3]PbBr4,1,Aba2,100,else,0.17,0.3,2.6,None,2-(dimethylamino)butylammonium,None,*.dia,*.dia,CIF,doi:,10.1021/jacs.7b01312
337,[(HOOC)2C7H7N2]2SnI4,1,P1,100,else,0.29,0.33,2.2,None,"5,6-dicarboxybenzimidazolium",None,*.dia,*.dia,CIF,doi:,10.1021/acs.cgd.6b00790
338,[(CH3)2NHC6H4NH3]PbI4,1,P21/c(21/n),100,else,0.19,0.21,2.17,2.29,"N,N-Dimethylbenzene-1,4-diammonium",None,*.dia,*.dia,CIF,doi:,10.1021/acs.inorgchem.7b02285
339,[FC6H5(CH)2C6H5(CH2)2NH3]2[CH3NH3]Sn2I7,2,C2/m,100,else,0.05,0.5,1.9,None,2-(4-(3-fluoro)stilbenyl)ethanammonium,None,*.dia,*.dia,CIF,doi:,10.1002/adfm.201904810
340,[FC6H5(CH)2C6H5(CH2)2NH3]2[CH3NH3]Sn2I7,1,P-1,100,else,0,0.5,1.94,1.7,2-(4-(3-fluoro)stilbenyl)ethanammonium,Methylammonium,*.dia,*.dia,CIF,doi:,10.1002/adfm.201904810
341,[C6H5(CH2)2NH3]SnI4,1,C2/m,100,else,0.17,0.5,1.94,2.06,Phenylethylammonium,None,*.dia,*.dia,CIF,doi:,10.1002/adfm.201904810
342,[FC6H5(CH)2C6H5(CH2)2NH3]2SnI4,1,P-1,100,else,0.04,0.5,2.01,1.98,2-(4-(3-fluoro)stilbenyl)ethanammonium,None,*.dia,*.dia,CIF,doi:,10.1002/adfm.201904810
343,[FC6H5(CH)2C6H5(CH2)2NH3]2SnI4,1,C2/m,100,else,0.09,0.5,2.01,None,2-(4-(3-fluoro)stilbenyl)ethanammonium,None,*.dia,*.dia,CIF,doi:,10.1002/adfm.201904810
344,CsPbI2Cl2,1,I4/mmm,100,else,0.15,0.46,2.51,2.96,Caesium,None,*.dia,*.dia,CIF,doi:,10.1021/jacs.8b06046
345,[NH3(CH2)8NH3]PbBr4,1,P21/c,100,else,0.41,0.43,2.66,3.12,"1,8-octanediammonium",None,*.dia,*.dia,CIF,doi:,10.1039/c7sc01590a
346,[NH3(CH2)4NH3]PbBr4,1,P-1,100,else,0.19,0.29,2.77,3.17,"1,4-butanediammonium",None,*.dia,*.dia,CIF,doi:,10.1039/c7sc01590a
347,[COOH(CH2)3NH3]2PbBr4,1,P21/c,100,else,0.03,0.08,2.84,3.21,3-carboxypropan-1-ammonium (¦Ã-ammoniobutyric acid),None,*.dia,*.dia,CIF,doi:,10.1039/c7sc01590a
348,[C3H4N2(CH2)2NH3]PbBr4,1,P21/c,100,else,0.03,0.38,2.66,3.04,Histammonium,None,*.dia,*.dia,CIF,doi:,10.1039/c7sc01590a
349,[NH3C6H4(CH2)2NH3]PbBr4,1,P21/c,100,else,0.03,0.33,2.83,3.24,3-(2-aminoethyl)anilinium,None,*.dia,*.dia,CIF,doi:,10.1039/c7sc01590a
350,[HO(CH2)2NH3]2PbBr4,1,Pbca,100,else,0.16,0.17,2.82,2.97,2-hydroxyethylammonium,None,*.dia,*.dia,CIF,doi:,10.1021/ic048814u
351,[C3H4N2(CH2)2NH3]PbBr4,1,P21/c,100,else,0.03,0.38,2.69,None,Histammonium,None,*.dia,*.dia,CIF,doi:,10.1039/c7sc01590a
352,[NH3CH2CH(CH3)(CH2)3NH3]PbBr4,1,C2/c,100,else,0.23,0.25,2.69,None,None,None,*.dia,*.dia,CIF,doi:,10.1039/c7sc01590a
353,[C3H3N2(CH2)3NH3]PbCl4,None,P21/c,110,else,0.19,0.33,3.38,3.49,N-(3-aminopropyl)imidazole,None,*.dia,*.dia,CIF,doi:,10.1039/C7TC04868H
354,[CH3NH3]CdCl4,1,P21/c,100,RP,0.49,0.5,3.33,5.29,Methylammonium,None,*.dia,*.dia,CIF,doi:,10.1021/acs.inorgchem.7b01986
355,(F2CHCH2NH3)2CdBr4,1,Pbca,100,RP,0.49,0.5,2.8,2.84,"2,2-difluoroethylammonium",None,*.dia,*.dia,CIF,doi:,10.1021/acs.jpclett.9b03213
356,[C6H5(CH2)2NH3]2SnBr4,1,P-1,100,else,0.18,0.46,2.68,2.5,Phenylethylammonium,None,*.dia,*.dia,CIF,doi:,10.1246/cl.140536
357,[C6H9(CH2)2NH3]2SnBr4,1,P-1,100,else,0.07,0.44,2.65,2.71,2-(1-cyclohexenyl)ethylammonium,None,*.dia,*.dia,CIF,doi:,10.1246/cl.140536
358,[C6H9(CH2)2NH3]2PbBr4,1,P-1,100,else,0.06,0.46,2.76,2.98,2-(1-cyclohexenyl)ethylammonium,None,*.dia,*.dia,CIF,doi:,10.1246/cl.140536
359,[C6H5(CH2)2NH3]2PbI4,1,P-1,100,else,0.2,0.5,2.07,None,Phenylethylammonium,None,*.dia,*.dia,CIF,doi:,10.1007/s12274-016-1401-6
360,[C6H5(CH2)2NH3]2PbBr4,1,P-1,100,else,0.15,0.46,2.75,None,Phenylethylammonium,None,*.dia,*.dia,CIF,doi:,10.1007/s12274-016-1401-6
361,[NH3(CH2)2NH3]PbI4*DMSO,None,P21/c,110,else,0.01,0.04,2.76,3.18,"1,2-ethanediammonium",None,*.dia,*.dia,CIF,doi:,10.1021/acs.inorgchem.8b02042
362,[HOOC(CH2)2NH3]2CuBr4,1,C2/c(I2/c),100,else,0.07,0.07,None,None,Î²-alaninium,None,*.dia,*.dia,CIF,doi:,10.1021/ic00164a006
363,[Ð¡H3NH3]2FeCl4,1,Pccn,100,RP,0.5,0.5,None,None,Methylammonium,None,*.dia,*.dia,CIF,doi:,10.1021/ic402535u
364,[Ð¡H3NH3]2FeCl4,1,I4/mmm,100,RP,0.5,0.5,None,None,Methylammonium,None,*.dia,*.dia,CIF,doi:,10.1021/ic402535u
365,[NH3(CH2)2O(CH2)2O(CH2)2NH3]CuCl4,1,Pccn,100,RP,0.5,0.5,None,None,"2,2'-(ethylenedioxy)bis-(ethylammonium)",None,*.dia,*.dia,CIF,doi:,10.1021/ja512396m
366,[NH3(CH2)2O(CH2)2O(CH2)2NH3]CuCl4,1,Pccn,100,RP,0.5,0.5,None,None,"2,2'-(ethylenedioxy)bis-(ethylammonium)",None,*.dia,*.dia,CIF,doi:,10.1021/ja512396m
367,[NH3(CH2)2(CH3)(CH2)3NH3]PbCl4,1,Cc,100,else,0.3,0.31,3.41,3.87,None,None,*.dia,*.dia,CIF,doi:,10.1039/C8TC03167C
368,[F(CH2)2NH3]2PbBr4,1,Pnma,100,else,0.15,0.43,2.65,2.72,2-fluoroethylammonium,None,*.dia,*.dia,CIF,doi:,10.1021/acs.jpclett.9b02172
369,[F2CHCH2NH3]2PbBr4,1,Pbca,100,RP,0.49,0.5,2.79,3.04,"2,2-difluoroethylammonium",None,*.dia,*.dia,CIF,doi:,10.1021/acs.jpclett.9b02172
370,[F3CCH2NH3]2PbBr4,1,Pnma,100,else,0.45,0.47,2.88,2.98,"2,2,2-trifluoroethylammonium",None,*.dia,*.dia,CIF,doi:,10.1021/acs.jpclett.9b02172
371,[NH2C4H7NH3]PbI4,None,Pna21,110,else,0.21,0.5,2.21,2.26,3-aminopyrrolidinium,None,*.dia,*.dia,CIF,doi:,10.1021/acs.chemmater.9b01511
372,[NH2C4H7NH3]PbBr4,None,P21/c,110,else,0.22,0.49,2.81,None,3-aminopyrrolidinium,None,*.dia,*.dia,CIF,doi:,10.1021/acs.chemmater.9b01511
373,[NH2C4H7NH3]PbBr4,None,P21/c,110,else,0.31,0.43,2.79,2.95,3-aminopyrrolidinium,None,*.dia,*.dia,CIF,doi:,10.1021/acs.chemmater.9b01511
374,[NH2C4H7NH3]PbCl4,None,P21/c,110,else,0.34,0.45,3.36,3.45,3-aminopyrrolidinium,None,*.dia,*.dia,CIF,doi:,10.1021/acs.chemmater.9b01511
375,[CH3CH2NHC4H8NH2]PbBr4,None,Pc,110,DJ,0,0,2.71,3.12,1-ethylpiperazine,None,*.dia,*.dia,CIF,doi:,10.1021/jacs.8b08691
376,[NH2C5H9CH2NH3]PbBr4,1,Pca21,100,else,0,0.04,2.63,2.93,4-(aminomethyl)piperidinium,None,*.dia,*.dia,CIF,doi:,10.1021/jacs.8b08691
377,[CH3NHC4H8NH2]2Pb3Br10,3,C2/c,None,DJ,0,0,2.5,2.97,1-methylpiperazine,None,*.dia,*.dia,CIF,doi:,10.1021/jacs.8b08691
378,[CH3(CH2)2NH3]CdCl4,1,Cmca,100,RP,0.48,0.5,3.07,None,Propylammonium,None,*.dia,*.dia,CIF,doi:,10.1107/S0567740878006007
379,[CH3(CH2)2NH3]CdCl4,1,Pbca,100,RP,0.48,0.5,3.34,None,Propylammonium,None,*.dia,*.dia,CIF,doi:,10.1107/S0567740878006007
380,[CH3(CH2)2NH3]CuCl4,1,Pbca,100,RP,0.49,0.5,None,None,Propylammonium,None,*.dia,*.dia,CIF,doi:,10.1107/S0108768189010293
381,[CH3CH2NH3]MnCl4,1,Pbca,100,RP,0.49,0.5,None,None,Ethylammonium,None,*.dia,*.dia,CIF,doi:,10.1107/S0567740877011911
382,[CH3(CH2)2NH3]PdCl4,1,P21/c,100,else,0.41,0.45,None,None,Propylammonium,None,*.dia,*.dia,CIF,doi:,10.1107/S0567740877006761
383,[CH3(CH2)2NH3]CuCl4,1,Pbca(Pcab),100,RP,0.48,0.5,None,None,Propylammonium,None,*.dia,*.dia,CIF,doi:,10.1016/0031-8914(70)90240-5
384,[CH3(CH2)11NH3]CdCl4,1,P-1,100,else,0.01,0.27,3.04,None,n-dodecylammonium,None,*.dia,*.dia,CIF,doi:,10.1080/01411594.2012.752826
385,[CH3NH3]2MnCl4,1,Cmca(Abma),100,RP,0.5,0.5,None,None,Methylammonium,None,*.dia,*.dia,CIF,doi:,10.1002/pssa.2210310214
386,[CH3NH3]2CuCl4,1,P21/c(P21/a),100,RP,0.48,0.49,None,None,Methylammonium,None,*.dia,*.dia,CIF,doi:,10.1107/S0108270187095568
387,[CH3NH3]2CuCl4,1,P21/c(P21/a),100,else,0.43,0.45,None,None,Methylammonium,None,*.dia,*.dia,CIF,doi:,10.1107/S0108270187095568
388,[NH3C5H4NH]CuCl4,1,P21/c,100,DJ,0,0,None,None,3-aminopyridinium,None,*.dia,*.dia,CIF,doi:,10.1021/ja00234a010
389,[NH3C5H4NH]CuBr4,1,P21/c,100,DJ,0,0,None,None,3-aminopyridinium,None,*.dia,*.dia,CIF,doi:,10.1021/ja00234a010
390,[NH4]2CuCl4,1,Cmca,100,RP,0.5,0.5,None,None,Ammonium,None,*.dia,*.dia,CIF,doi:,10.1063/1.1726253
391,[NH3(CH2)3NH3]CuCl4,1,Pnma,100,DJ,0,0,None,None,"1,3-propyldiammonium",None,*.dia,*.dia,CIF,doi:,10.1021/ic50166a042
392,[NH3(CH2)4NH3]PbCl4,1,P21/c,100,else,0.07,0.27,2.64,None,"1,4-butyldiamine",None,*.dia,*.dia,CIF,doi:,10.1002/pssa.2211430202
393,[NH3(CH2)4NH3]CdCl4,1,P21/c(P21/a),100,else,0.25,0.25,2.6,None,"1,4-butyldiamine",None,*.dia,*.dia,CIF,doi:,10.1016/0022-3697(94)90210-0
394,[NH3(CH2)4NH3]CdCl4,1,Pmna,100,DJ,0,0,2.63,None,"1,4-butyldiamine",None,*.dia,*.dia,CIF,doi:,10.1016/0022-3697(94)90210-0
395,[NH3(CH2)4NH3]CdCl4,1,P21/c(P21/a),100,else,0.03,0.03,2.59,None,"1,4-butyldiamine",None,*.dia,*.dia,CIF,doi:,10.1016/0022-3697(94)90210-0
396,[ClC6H4NH3]2CuBr4,1,Pbca,100,RP,0.48,0.5,None,None,4-Chloroanilinium,None,*.dia,*.dia,CIF,doi:,10.1021/ic970793z
397,[NH3(CH2)2NH3]CuBr4,1,P21/c(P21/a),100,else,0.04,0.04,None,None,"1,2-ethanediammonium",None,*.dia,*.dia,CIF,doi:,10.1107/S0108270188009060
398,[NH3(CH2)3NH3]CuBr4,1,P21/c(P21/n),100,else,0.13,0.14,None,None,"1,3-propyldiammonium",None,*.dia,*.dia,CIF,doi:,10.1107/S0108270188009060
399,[C6H5(CH2)2NH3]2CuCl4,1,Pbca(Pcab),100,RP,0.5,0.5,None,None,Phenylethylammonium,None,*.dia,*.dia,CIF,doi:,10.1107/S0108270189007535
400,[C6H5(CH2)3NH3]2CuBr4,1,Pbca(Pcab),100,RP,0.49,0.5,None,None,Phenylethylammonium,None,*.dia,*.dia,CIF,doi:,10.1107/S0108270189007535
401,[NH3(CH2)4NH3]CuCl4,1,P21/c(P21/a),100,else,0.28,0.28,None,None,"1,4-butyldiamine",None,*.dia,*.dia,CIF,doi:,10.1107/S0108270189012680
402,[NH3(CH2)4NH3]CuBr4,1,P21/c(P21/a),100,else,0.26,0.27,None,None,"1,4-butyldiamine",None,*.dia,*.dia,CIF,doi:,10.1107/S0108270189012680
403,[NH3(CH2)5NH3]CuCl4,1,P21/c(P21/n),100,else,0.29,0.32,None,None,"1,5-pentyldiammonium",None,*.dia,*.dia,CIF,doi:,10.1107/S0108270189012680
404,[NH3(CH2)5NH3]CuBr4,1,P21/c(P21/n),100,else,0.27,0.29,None,None,"1,5-pentyldiammonium",None,*.dia,*.dia,CIF,doi:,10.1107/S0108270189012680
405,[CH3(CH2)3NH3]CdCl4,1,Cmca(Abma),100,RP,0.49,0.5,2.62,None,Butylammonium,None,*.dia,*.dia,CIF,doi:,10.1107/S010827019101452X
406,[CH3(CH2)2NH3]CdCl4,1,Cmca(Abma),100,DJ,0,0,2.59,None,Propylammonium,None,*.dia,*.dia,CIF,doi:,10.1107/S0108768188004185
407,[C6H5(CH2)2NH3]2PbI4,1,P-1,100,else,0.19,0.5,2.09,2.36,Phenylethylammonium,None,*.dia,*.dia,CIF,doi:,10.1021/acs.jpclett.9b00247
408,[C6H5(CH2)2NH3]2PbI4,1,P-1,100,else,0.14,0.5,2.05,2.4,Phenylethylammonium,None,*.dia,*.dia,CIF,doi:,10.1021/acs.jpclett.9b00247
409,[CH3C6H4(CH2)2NH3]2PbI4,1,P-1,100,else,0.42,0.5,2.12,2.38,p-methylphenylethylammonium,None,*.dia,*.dia,CIF,doi:,10.1021/acs.jpclett.9b00247
410,[CH3C6H4(CH2)2NH3]2PbI4,1,P-1,100,else,0.39,0.5,2.09,2.4,p-methylphenylethylammonium,None,*.dia,*.dia,CIF,doi:,10.1021/acs.jpclett.9b00247
411,[BrC6H4(CH2)2NH3]2PbI4,1,C2/c,100,else,0.43,0.44,2.31,2.38,p-bromophenylethylammonium,None,*.dia,*.dia,CIF,doi:,10.1021/acs.jpclett.9b00247
412,[ClC6H4(CH2)2NH3]2PbI4,1,C2/c,100,else,0.39,0.4,2.31,2.38,p-chlorophenylethylammonium,None,*.dia,*.dia,CIF,doi:,10.1021/acs.jpclett.9b00247
413,[C5H4NH(CH2)2NH3]PbI4,1,P21/c,100,else,0.2,0.36,2.13,2.28,2-(1-Pyridyl)ethylammonium,None,*.dia,*.dia,CIF,doi:,10.1021/acs.chemmater.8b04064
414,[C3H4N2(CH2)2NH3]PbI4,None,P21/c,corru-gated3x3,else,0,0.22,2.13,2.38,imidazolium ethylammonium,None,*.dia,*.dia,CIF,doi:,10.1021/acs.chemmater.8b04064
415,[C5H11NCH2NH3][CH3NH3]Pb2Br7,2,Pc,100,DJ,0,0,2.51,None,3-(aminomethyl)piperidinium,Methylammonium,*.dia,*.dia,CIF,doi:,10.1021/jacs.0c01625
416,[C5H11NCH2NH3][CH3NH3]Pb2Br7,2,Cc,100,DJ,0,0,2.54,None,4-(aminomethyl)piperidinium,Methylammonium,*.dia,*.dia,CIF,doi:,10.1021/jacs.0c01625
417,[C5H11NCH2NH3][CH(NH2)2]Pb2Br7,2,Cm,100,DJ,0,0,2.46,2.55,3-(aminomethyl)piperidinium,Formamidinium,*.dia,*.dia,CIF,doi:,10.1021/jacs.0c01625
418,[C5H11NCH2NH3][CH(NH2)2]Pb2Br7,2,Pc,100,DJ,0,0,2.53,2.64,4-(aminomethyl)piperidinium,Formamidinium,*.dia,*.dia,CIF,doi:,10.1021/jacs.0c01625
419,[NH3C6H4NH3]CuCl4,1,P21/c,100,else,0.08,0.08,None,None,"1,4-phenylenediammonium",None,*.dia,*.dia,CIF,doi:,10.1039/B406671E
420,[(C6H5)C6H4NH3]2CuCl4,1,Pbca,100,else,0.46,0.5,None,None,p-biphenylammonium,None,*.dia,*.dia,CIF,doi:,10.1039/B406671E
421,[NH3(C6H4)2NH3]CuCl4,1,P21/c,100,else,0.25,0.26,None,None,"1,1'-biphenyl-4,4'-diammonium",None,*.dia,*.dia,CIF,doi:,10.1039/B406671E
422,[CH3(CH2)3NH3]2CsPb2Br7,2,Cmc21,100,RP,0.49,0.49,2.63,2.7,Butylammonium,Cs,*.dia,*.dia,CIF,doi:,10.1002/anie.201803716
423,[CH3(CH2)3NH3]2CsPb2Br7,2,Cmc21,100,RP,0.5,0.5,2.56,None,Butylammonium,Cs,*.dia,*.dia,CIF,doi:,10.1002/anie.201803716
424,[CH3(CH2)3NH3]2CsPb2Br7,2,Cmca,100,RP,0.49,0.5,2.42,None,Butylammonium,Cs,*.dia,*.dia,CIF,doi:,10.1002/anie.201803716
425,[CH3(CH2)3NH3]2[CH(NH2)2]Pb2Br7,2,Cmc21,100,RP,0.49,0.5,2.63,2.27,Butylammonium,Formamidinium,*.dia,*.dia,CIF,doi:,10.1021/jacs.8b04014
426,[CH3(CH2)3NH3]2[CH(NH2)2]Pb2Br7,2,Cmcm,100,RP,0.5,0.5,2.52,None,Butylammonium,Formamidinium,*.dia,*.dia,CIF,doi:,10.1021/jacs.8b04014
427,[CH3(CH2)3NH3]2[CH3NH3]2Pb3Br10,3,Cmc21,100,else,0.47,0.49,2.5,2.4,Butylammonium,Methylammonium,*.dia,*.dia,CIF,doi:,10.1002/anie.201705836
428,[CH3(CH2)3NH3]2[CH3NH3]2Pb3Br10,3,Cmca,100,RP,0.5,0.5,2.34,None,Butylammonium,Methylammonium,*.dia,*.dia,CIF,doi:,10.1002/anie.201705836
429,[CH3(CH2)3NH3]2(CH3NH3)Pb2Br7,2,Cmc21,100,RP,0.48,0.49,2.7,None,Butylammonium,Methylammonium,*.dia,*.dia,CIF,doi:,10.1021/jacs.8b12948
430,[CH3(CH2)3NH3]2(CH3NH3)Pb2Br7,2,Cmca,100,RP,0.5,0.5,2.46,2.55,Butylammonium,Methylammonium,*.dia,*.dia,CIF,doi:,10.1021/jacs.8b12948
431,[CH3(CH2)4NH3]2[CH(NH2)2]Pb2I7,2,Pnma,100,else,0.31,0.31,2.01,1.9,Pentylammonium,Formamidinium,*.dia,*.dia,CIF,doi:,10.1002/smll.201901194
432,[CH2CHCH2NH3]2[CH3CH2NH3]2Pb3Br10,3,Cmc21,100,else,0.44,0.48,2.53,2.71,Allylammonium,Ethylammonium,*.dia,*.dia,CIF,doi:,10.1002/anie.201915094
433,[CH2CHCH2NH3]2[CH3CH2NH3]2Pb3Br10,3,Fmmm,100,RP,0.5,0.5,2.5,None,Allylammonium,Ethylammonium,*.dia,*.dia,CIF,doi:,10.1002/anie.201915094
434,[CH2CHCH2NH3]2[CH3CH2NH3]2Pb3Br10,3,I4/mmm,100,RP,0.5,0.5,2.56,None,Allylammonium,Ethylammonium,*.dia,*.dia,CIF,doi:,10.1002/anie.201915094
435,[F2C6H9NH3]2PbI4,1,Cmc21,100,else,0.44,0.46,2.38,2.38,"4,4â€�difluorocyclohexylammonium",None,*.dia,*.dia,CIF,doi:,10.1002/adma.201901843
436,[F2C6H9NH3]2PbI4,1,Pbca,100,else,0.45,0.5,2.29,None,"4,4â€�difluorocyclohexylammonium",None,*.dia,*.dia,CIF,doi:,10.1002/adma.201901843
437,[CH3CH2NH3]2[CH3NH3]2Pb3Br10,3,Cmc21,100,else,0.47,0.48,2.45,2.7,Ethylammonium,Methylammonium,*.dia,*.dia,CIF,doi:,10.1002/anie.201907660
438,[CH3CH2NH3]2[CH3NH3]2Pb3Br10,3,I4/mmm,100,RP,0.5,0.5,2.43,None,Ethylammonium,Methylammonium,*.dia,*.dia,CIF,doi:,10.1002/anie.201907660
439,(HOOC(CH2)3NH3)PbI4,1,Pbca,100,RP,0.48,0.5,2.16,None,ammonium 4-butyric acid,None,*.dia,*.dia,CIF,doi:,10.1039/B504342E
440,(HOOC(CH2)3NH3)2(CH3NH3)Pb2I7,2,Aba2(C2cb),100,RP,0.48,0.49,2.04,None,ammonium 4-butyric acid,Methylammonium,*.dia,*.dia,CIF,doi:,10.1039/B504342E
441,[C16H9(CH2)2NH3]2PbI4,1,P21/c,100,else,0.13,0.13,2.36,2.53,pyrene-butylammonium,None,*.dia,*.dia,CIF,doi:,10.1039/C8CC09955C
442,[CH3(CH2)3NH3]2PbBr4,1,Pbca,100,RP,0.49,0.5,2.84,None,Butylammonium,None,*.dia,*.dia,CIF,doi:,10.1021/acs.jpcc.9b01550
443,[CH3(CH2)3NH3]2[CH3NH3]2Pb3I10,3,Aba2(C2cb),100,RP,0.49,0.49,1.93,1.86,Butylammonium,Methylammonium,*.dia,*.dia,CIF,doi:,10.1021/acs.chemmater.6b00847
444,[CH3(CH2)3NH3]2[CH3NH3]3Pb4I13,4,Ama2(Cc2m),100,RP,0.5,0.5,None,1.96,Butylammonium,Methylammonium,*.dia,*.dia,CIF,doi:,10.1021/acs.chemmater.6b00847
445,[NH3(CH2)2SS(CH2)2NH3]PbBr4,1,P21,100,else,0.01,0.35,2.47,None,"2,2'-dithiobisethanammonium",None,*.dia,*.dia,CIF,doi:,10.1039/b617225c
446,[NH2(C2H4)2NH2]PbBr4,1,P21,100,else,0.08,0.28,2.47,None,Piperazinium,None,*.dia,*.dia,CIF,doi:,10.1021/ic000319k
447,[C6H11NH3]PbBr4,1,Cmc21,100,else,0.46,0.47,2.57,None,Cyclohexylammonium,None,*.dia,*.dia,CIF,doi:,10.1021/acs.jpcc.5b06211
448,[C6H11NH3]PbBr4,1,Cmc21,100,else,0.46,0.47,2.48,None,Cyclohexylammonium,None,*.dia,*.dia,CIF,doi:,10.1021/acs.jpcc.5b06211
449,[C6H5NH3]2PbCl4,1,P-1,100,else,0.18,0.45,3.37,3.59,Phenylethylammonium,None,*.dia,*.dia,CIF,doi:,10.1021/acs.chemmater.7b00073
450,Rb3Bi2I9,None,P21/c(P21/n),111,None,None,None,2.31,2.1,Rubidium,None,*.dia,*.dia,CIF,doi:,10.1021/acs.chemmater.5b03147
451,Rb3Bi2I9,None,Pc,111,None,None,None,2.3,None,Rubidium,None,*.dia,*.dia,CIF,doi:,10.1016/S0925-8388(99)00481-8
452,Tl3Bi3I9,None,P21/c(P21/n),111,None,None,None,None,None,Thallium,None,*.dia,*.dia,CIF,doi:,10.1002/zaac.200400484
453,[CH3(CH2)2NH3]2PbCl4,1,Pnma,100,else,0.29,0.29,3.09,None,Propylammonium,None,*.dia,*.dia,CIF,doi:,10.1107/S0108270188003634
454,[C(NH2)3]2SnI4,1,P21/c(P21/n),110,DJ,0,0,2,None,Guanidinium,None,*.dia,*.dia,CIF,doi:,10.1103/PhysRevB.61.1026
455,[I(CH2)6NH3]2PbI4,1,Pbca,100,RP,0.49,0.5,2.19,2.29,6-iodohexylammonium,None,*.dia,*.dia,CIF,doi:,10.1039/C6SC02848A
456,[C6H9(CH2)2NH3]2PbI4,1,P-1,100,else,0.09,0.46,2.25,None,2-(1-cyclohexenyl)ethylammonium,None,*.dia,*.dia,CIF,doi:,10.1107/S0108270106013953
457,[C6H5CH(CH3)NH3]2PbI4,1,P21/c(P21/a),100,else,0.27,0.29,2.3,None,1-phenylethylammonium,None,*.dia,*.dia,CIF,doi:,10.1107/S1600536802019025
458,[C6H5(CH3)3NH3]4Pb3I10,None,Pbca,None,else,0.07,0.08,2.32,None,Phenylpropylammonium,None,*.dia,*.dia,CIF,doi:,10.1107/S0108270106009127
459,[CH3(CH2)2NH3]8Pb5I18,None,P2/c,None,DJ,0,0,2.11,None,Propylammonium,None,*.dia,*.dia,CIF,doi:,10.1107/S0108270106014417
460,[NH3CH2CH(OH)CH2NH3]CdCl4,1,Pnma,100,DJ,0,0,3.38,4.4,"1,3-Diamino-2-propanol deprotonated",None,*.dia,*.dia,CIF,doi:,10.1002/ejic.201900493
461,[NH3CH2CH(OH)CH2NH3]CdCl4,1,P4/mmm,100,DJ,0,0,3.29,None,"1,3-Diamino-2-propanol deprotonated",None,*.dia,*.dia,CIF,doi:,10.1002/ejic.201900493
462,[(C6H5(CH2)2NH3)2(CH3NH3)]Pb2I7,2,P-1,100,else,0.14,0.5,1.96,None,Phenylethylammonium,Methylammonium,*.dia,*.dia,CIF,doi:,10.1021/ja00006a076
463,[ClC6H4CH2(CH3)NH3]2PbI4,1,P1,100,else,0.15,0.36,2.38,2.34,R-1-(4-chlorophenyl)ethylammonium,None,*.dia,*.dia,CIF,doi:,10.1002/adma.201808088
464,[ClC6H4CH2(CH3)NH3]2PbI4,1,P-1,100,else,0.15,0.37,2.39,2.34,S-1-(4-chlorophenyl)ethylammonium,None,*.dia,*.dia,CIF,doi:,10.1002/adma.201808088
465,[ClC6H4CH2(CH3)NH3]2PbI4,1,P21/c,100,else,0.21,0.22,2.31,2.36,rac-1-(4-chlorophenyl)ethylammonium,None,*.dia,*.dia,CIF,doi:,10.1002/adma.201808088
466,[NH3(CH2)2(CH3)(CH2)3NH3]PbBr4,1,Cc,100,else,0.24,0.27,2.84,3.05,3-aminopyridinium,None,*.dia,*.dia,CIF,doi:,10.1039/C8CC01663A
467,[(C5H11NCH2NH3)[CH(NH2)2]0.5(CH3NH3)0.5]Pb2Br7,2,Pc,100,DJ,0,0,2.47,2.73,4-(aminomethyl)piperidinium,Methylammonium,*.dia,*.dia,CIF,doi:,10.1021/jacs.0c01625
468,[(C5H11NCH2NH3)[CH(NH2)2]0.5(CH3NH3)0.5]Pb2Br7,2,Pc,100,DJ,0,0,2.5,2.81,4-(aminomethyl)piperidinium,Methylammonium,*.dia,*.dia,CIF,doi:,10.1021/jacs.0c01625
469,[(C5H11NCH2NH3)[CH(NH2)2]0.5(CH3NH3)0.5]Pb2Br7,2,C2,100,DJ,0,0,2.36,2.66,3-(aminomethyl)piperidinium,Methylammonium,*.dia,*.dia,CIF,doi:,10.1021/jacs.0c01625
470,[(C5H11NCH2NH3)[CH(NH2)2]Pb2Br7,2,Pc,100,DJ,0,0,2.51,2.73,4-(aminomethyl)piperidinium,Formamidinium,*.dia,*.dia,CIF,doi:,10.1021/jacs.0c01625
471,[(C5H11NCH2NH3)(CH3NH3)]Pb2Br7,2,Cc,100,DJ,0,0,2.5,2.73,4-(aminomethyl)piperidinium,Methylammonium,*.dia,*.dia,CIF,doi:,10.1021/jacs.0c01625
472,[C6H5(CH2)2NH3]2PbI4,1,Cc,100,else,0.2,0.5,2.27,2.34,Phenylethylammonium,None,*.dia,*.dia,CIF,doi:,10.1021/acs.chemmater.8b04064
473,[C5H4NH(CH2)2NH3]PbI4,1,P21/c(P21/n),100,else,0.24,0.25,2.14,2.28,2-(1-Pyridyl)ethylammonium,None,*.dia,*.dia,CIF,doi:,10.1021/acs.chemmater.8b04064
474,[C3H4N2(CH2)2NH3]PbI4,1,P21/c(P21/n),100,else,0.11,0.43,2.09,2.38,imidazolium ethylammonium,None,*.dia,*.dia,CIF,doi:,10.1021/acs.chemmater.8b04064
475,[CH3CH(CH3)CH2NH3]2PbI4,1,P21/c,100,RP,0.48,0.49,2.28,2.23,Isobutylammonium,None,*.dia,*.dia,CIF,doi:,10.1021/acs.chemmater.8b03817
476,[CH3CH(CH3)CH2NH3]2[CH3NH3]Pb2I7,2,Cc,100,None,None,None,2.05,2.02,Isobutylammonium,Methylammonium,*.dia,*.dia,CIF,doi:,10.1021/acs.chemmater.8b03817
477,[C6H5CH2NH3]2[CH3NH3]Pb2I7,2,Pbcn,100,RP,0.48,0.49,2.07,1.98,Phenylmethylammonium,Methylammonium,*.dia,*.dia,CIF,doi:,10.1021/acs.chemmater.8b03817
478,[C6H5CH2NH3]2[CH3NH3]2Pb3I10,3,Cmc21,100,RP,0.49,0.5,2.05,1.79,Phenylmethylammonium,Methylammonium,*.dia,*.dia,CIF,doi:,10.1021/acs.chemmater.8b03817
479,[C6H5CH(CH3)NH3]2PbI4,2,P1,100,else,0.39,0.44,2,2.08,R1-phenylethylammonium,None,*.dia,*.dia,CIF,doi:,10.1021/jacs.9b06815
480,[C6H5CH(CH3)NH3]2PbI4,2,P1,100,else,0.38,0.44,2.08,None,S1-phenylethylammonium,None,*.dia,*.dia,CIF,doi:,10.1021/jacs.9b06815
481,[CH3(CH2)2NH3]2[CH3NH3]2Pb3I10,3,P21/c(P21/a),100,else,0.31,0.31,2,1.58,Propylammonium,Methylammonium,*.dia,*.dia,CIF,doi:,10.1021/jacs.9b02846
482,[CH3(CH2)2NH3]2[CH3NH3]3Pb4I13,4,Cc,100,else,0.31,0.31,1.86,1.8,Propylammonium,Methylammonium,*.dia,*.dia,CIF,doi:,10.1021/jacs.9b02846
483,[NH3(CH2)2NH3]CuCl4,1,P21/c(P21/b),100,else,0.05,0.05,None,None,"1,2-ethanediammonium",None,*.dia,*.dia,CIF,doi:,10.1016/0022-1902(72)80300-2
484,[CH3(CH2)2NH3]10[CH3NH3]Pb7I25,None,P2/c,step-like,None,None,None,2.03,2.14,Propylammonium,Methylammonium,*.dia,*.dia,CIF,doi:,10.1021/jacs.9b02846
485,[CH3(CH2)2NH3]10[CH3NH3]Pb7I25*H20,None,P2/c,step-like,None,None,None,2.05,None,Propylammonium,Methylammonium,*.dia,*.dia,CIF,doi:,10.1021/jacs.9b02846
486,[CH3(CH2)2NH3]8Pb5I18,None,P2/c,step-like,None,None,None,2.12,2.32,Propylammonium,None,*.dia,*.dia,CIF,doi:,10.1021/jacs.9b02846
487,[CH3(CH2)2NH3]8Pb5I18*H20,None,P2/c,step-like,None,None,None,2.1,None,Propylammonium,None,*.dia,*.dia,CIF,doi:,10.1021/jacs.9b02846
488,[CH3(CH2)2NH3]12[CH3NH3]2Pb9I32,None,C2,step-like,None,None,None,2,2.16,Propylammonium,Methylammonium,*.dia,*.dia,CIF,doi:,10.1021/jacs.9b02846
489,[CH3(CH2)2NH3]12[CH3NH3]2Pb9I32*H20,None,C2,step-like,None,None,None,2.02,None,Propylammonium,Methylammonium,*.dia,*.dia,CIF,doi:,10.1021/jacs.9b02846
490,[C5H4NCH2NH3]PbI4,1,Pc(Pn),100,else,0.22,0.24,1.98,2.11,3-(aminomethyl)pyridinium,None,*.dia,*.dia,CIF,doi:,10.1021/jacs.9b06398
491,[C5H4NCH2NH3][CH3NH3]Pb2I7,2,Pc,100,else,0.24,0.24,1.97,1.88,3-(aminomethyl)pyridinium,Methylammonium,*.dia,*.dia,CIF,doi:,10.1021/jacs.9b06398
492,[C5H4NCH2NH3][CH3NH3]2Pb3I10,3,Cc,100,else,0.23,0.23,1.86,1.73,3-(aminomethyl)pyridinium,Methylammonium,*.dia,*.dia,CIF,doi:,10.1021/jacs.9b06398
493,[C5H4NCH2NH3][CH3NH3]3Pb4I13,4,Pc,100,else,0.23,0.23,1.89,1.66,3-(aminomethyl)pyridinium,Methylammonium,*.dia,*.dia,CIF,doi:,10.1021/jacs.9b06398
494,[C5H4NCH2NH3]PbI4,1,Pc(Pn),100,DJ,0,0.01,2.17,None,4-(aminomethyl)pyridinium,None,*.dia,*.dia,CIF,doi:,10.1021/jacs.9b06398
495,[C5H4NCH2NH3][CH3NH3]Pb2I7,2,Cc,100,DJ,0,0,2.03,1.94,4-(aminomethyl)pyridinium,Methylammonium,*.dia,*.dia,CIF,doi:,10.1021/jacs.9b06398
496,[C5H4NCH2NH3][CH3NH3]2Pb3I10,3,Pc,100,DJ,0,0,2.05,1.77,4-(aminomethyl)pyridinium,Methylammonium,*.dia,*.dia,CIF,doi:,10.1021/jacs.9b06398
497,[C5H11NCH2NH3]PbI4,1,Pc,100,DJ,0,0,2.17,2.38,4-(aminomethyl)piperidinium,None,*.dia,*.dia,CIF,doi:,10.1021/jacs.9b07776
498,[C5H11NCH2NH3]PbI4,1,P21/c,100,DJ,0,0,2.13,None,4-(aminomethyl)piperidinium,None,*.dia,*.dia,CIF,doi:,10.1021/jacs.9b07776
499,[(CH3(CH2)4NH3)2(CH3NH3)]Pb2I7,2,Cc,100,else,0.29,0.29,2.11,2.09,Pentylammonium,Methylammonium,*.dia,*.dia,CIF,doi:,10.1021/jacs.9b01327
500,[(CH3(CH2)4NH3)2(CH3NH3)2]Pb3I10,3,Pc,100,else,0.29,0.29,2.06,1.97,Pentylammonium,Methylammonium,*.dia,*.dia,CIF,doi:,10.1021/jacs.9b01327
501,[(CH3)2CHNH3]4Cd3Cl10,None,Pbca,None,else,0.07,0.07,3.37,None,isopropylammonium,None,*.dia,*.dia,CIF,doi:,10.1107/S0108768110054583
502,[C6H5(CH2)2NH3]2CdI4,1,P21/m,None,None,None,None,2.15,None,Phenylethylammonium,None,*.dia,*.dia,CIF,doi:,10.1039/C7CC02408H
503,[Cl(CH2)2NH3]2CuCl4,1,P-1,None,else,0.32,0.43,None,1.98,2â€�chloroethylammonium,None,*.dia,*.dia,CIF,doi:,10.1002/aoc.5293
504,[Cl(CH2)2NH3]2CuCl4,1,P21/c,None,else,0.47,0.48,None,None,2â€�chloroethylammonium,None,*.dia,*.dia,CIF,doi:,10.1002/aoc.5293
505,[C5H9NH3]4Cd3Cl10,None,P212121,None,DJ,0.01,0.02,3.4,None,Cyclopentylammonium,None,*.dia,*.dia,CIF,doi:,10.1021/ic500554z
506,[C5H9NH3]4Cd3Cl10,None,Pbca,None,else,0.06,0.09,3.37,None,Cyclopentylammonium,None,*.dia,*.dia,CIF,doi:,10.1021/ic500554z
507,[C5H9NH3]4Cd3Cl10,None,Cmca,None,else,0.07,0.08,3.4,None,Cyclopentylammonium,None,*.dia,*.dia,CIF,doi:,10.1021/ic500554z
508,[CH3(CH)2NH3]FeCl4,None,Pbca,None,None,None,None,None,None,Propylammonium,None,*.dia,*.dia,CIF,doi:,10.1016/j.materresbull.2019.110505
509,[(CH3)3S]Pb3Br10,None,P21/n,None,DJ,0,0,2.45,3.49,Trimethylsulfonium,None,*.dia,*.dia,CIF,doi:,10.1021/acs.chemmater.7b02594
510,[(CH3)2S(CH2)4S(CH3)2]Pb3Br12,None,Pca21,None,None,None,None,2.53,3.78,"Butane-1,4-diylbis(dimethylsulfonium)",None,*.dia,*.dia,CIF,doi:,10.1021/acs.chemmater.7b02594
511,[(CH3(CH2)4NH3)2(CH3NH3)3]Pb4I13,4,Cc,100,else,0.29,0.29,1.86,1.85,Pentylammonium,Methylammonium,*.dia,*.dia,CIF,doi:,10.1021/jacs.9b01327
512,[(CH3(CH2)4NH3)2(CH3NH3)4]Pb5I16,5,Pc,100,else,0.29,0.29,2,1.76,Pentylammonium,Methylammonium,*.dia,*.dia,CIF,doi:,10.1021/jacs.9b01327
513,[(CH3(CH2)5NH3)2(CH3NH3)]Pb2I7,2,Cc,100,else,0.13,0.13,2.3,2.1,Hexylammonium,Methylammonium,*.dia,*.dia,CIF,doi:,10.1021/jacs.9b01327
514,[(CH3(CH2)5NH3)2(CH3NH3)2]Pb3I10,3,Pc,100,else,0.25,0.25,2.05,1.96,Hexylammonium,Methylammonium,*.dia,*.dia,CIF,doi:,10.1021/jacs.9b01327
515,[(CH3(CH2)5NH3)2(CH3NH3)3]Pb4I13,4,Cc,100,else,0.24,0.24,1.93,1.85,Hexylammonium,Methylammonium,*.dia,*.dia,CIF,doi:,10.1021/jacs.9b01327
516,[CH3(CH2)7NH3]2PbI4,1,P21/c,100,else,0.23,0.24,2.31,None,Heptylammonium,None,*.dia,*.dia,CIF,doi:,10.1039/C0DT01805H
517,[CH3(CH2)7NH3]2PbI4,1,Pbca,100,RP,0.48,0.5,2.26,None,Heptylammonium,None,*.dia,*.dia,CIF,doi:,10.1039/C0DT01805H
518,[CH3(CH2)7NH3]2PbI4,1,Pbca,100,RP,0.49,0.5,2.29,None,Heptylammonium,None,*.dia,*.dia,CIF,doi:,10.1039/C0DT01805H
519,[CH3(CH2)8NH3]2PbI4,1,P21/c,100,else,0.23,0.24,2.38,None,Octylammonium,None,*.dia,*.dia,CIF,doi:,10.1039/C0DT01805H
520,[CH3(CH2)8NH3]2PbI4,1,Pbca,100,RP,0.48,0.5,2.28,None,Octylammonium,None,*.dia,*.dia,CIF,doi:,10.1039/C0DT01805H
521,[CH3(CH2)8NH3]2PbI4,1,Cmca,100,RP,0.5,0.5,2.13,None,Octylammonium,None,*.dia,*.dia,CIF,doi:,10.1039/C0DT01805H
522,[CH3(CH2)9NH3]2PbI4,1,P21/c,100,else,0.25,0.25,2.35,None,Nonylammonium,None,*.dia,*.dia,CIF,doi:,10.1039/C0DT01805H
523,[CH3(CH2)9NH3]2PbI4,1,Pbca,100,RP,0.48,0.5,2.27,None,Nonylammonium,None,*.dia,*.dia,CIF,doi:,10.1039/C0DT01805H
524,[CH3(CH2)10NH3]2PbI4,1,P21/c,100,else,0.25,0.27,2.39,None,Decylammonium,None,*.dia,*.dia,CIF,doi:,10.1039/C0DT01805H
525,[CH3(CH2)10NH3]2PbI4,1,Pbca,100,RP,0.48,0.5,2.39,None,Decylammonium,None,*.dia,*.dia,CIF,doi:,10.1039/C0DT01805H
526,[CH3(CH2)10NH3]2PbI4,1,Pbca,100,RP,0.48,0.5,2.39,None,Decylammonium,None,*.dia,*.dia,CIF,doi:,10.1039/C0DT01805H
527,[CH3(CH2)10NH3]2PbI4,1,Pbca,100,RP,0.48,0.5,2.28,None,Decylammonium,None,*.dia,*.dia,CIF,doi:,10.1039/C0DT01805H
528,[CH3(CH2)10NH3]2PbI4,1,Pbca,100,RP,0.48,0.5,2.28,None,Decylammonium,None,*.dia,*.dia,CIF,doi:,10.1039/C0DT01805H
529,[FC6H4(CH2)2NH3]2PbI4,1,P21/c,100,else,0.29,0.29,2.23,None,4-fluorophenylethylammonium,None,*.dia,*.dia,CIF,doi:,10.1021/acs.jpclett.9b00479
530,[ClC6H4(CH2)2NH3]2PbI4,1,C2/c,100,else,0.37,0.38,2.32,None,p-chlorophenylethylammonium,None,*.dia,*.dia,CIF,doi:,10.1021/acs.jpclett.9b00479
531,[BrC6H4(CH2)2NH3]2PbI4,1,Cmca,100,RP,0.49,0.5,2.05,None,p-bromophenylethylammonium,None,*.dia,*.dia,CIF,doi:,10.1021/acs.jpclett.9b00479
532,[C2H4N3]2PbBr4,1,C2/c,100,else,0.14,0.15,2.63,None,"1,2,4-triazolium",None,*.dia,*.dia,CIF,doi:,10.1021/acs.inorgchem.0c01807
533,[C2H4N3]2PbBr4,1,C2/c,100,else,0.13,0.15,2.64,None,"1,2,4-triazolium",None,*.dia,*.dia,CIF,doi:,10.1021/acs.inorgchem.0c01807
534,[C2H7N2]2PbBr4,1,P21/c,110,else,0,0.04,2.72,None,Acetamidinium,None,*.dia,*.dia,CIF,doi:,10.1021/acs.inorgchem.0c01807
535,[C2H7N2]2PbBr4,1,P21/c,110,DJ,0,0.02,2.72,None,Acetamidinium,None,*.dia,*.dia,CIF,doi:,10.1021/acs.inorgchem.0c01807
536,[C5H9N5]PbBr4,None,Pbcm,3*3,else,0,0.06,2.65,None,Imidazolium,None,*.dia,*.dia,CIF,doi:,10.1021/acs.inorgchem.0c01807
537,[C5H9N5]PbBr4,None,Pbcm,3*3,else,0,0.06,2.64,None,Imidazolium,None,*.dia,*.dia,CIF,doi:,10.1021/acs.inorgchem.0c01807
538,[C7H10N]2PbI4,1,Pbca,100,else,0.47,0.5,2.27,None,Phenylmethylammonium,None,*.dia,*.dia,CIF,doi:,10.1021/jacs.9b11809
539,[C7H9FN]2PbI4,1,P21/c,100,else,0.13,0.28,2.24,None,4-fluorophenylmethylammonium,None,*.dia,*.dia,CIF,doi:,10.1021/jacs.9b11809
540,[C7H9ClN]2PbI4,1,P21,100,else,0.18,0.19,2.34,None,4-chlorophenylmethylammonium,None,*.dia,*.dia,CIF,doi:,10.1021/jacs.9b11809
541,[C7H9BrN]2PbI4,1,P21,100,else,0.18,0.18,2.33,None,4-bromophenylmethylammonium,None,*.dia,*.dia,CIF,doi:,10.1021/jacs.9b11809
542,[C8H9F3N]2PbI4,1,P21/c,100,else,0.32,0.33,2.23,None,p-trifluoromethylphenylmethylammonium,None,*.dia,*.dia,CIF,doi:,10.1021/acs.jpclett.0c02909
543,[C9H14N]2CuCl4,1,C2,100,None,None,None,None,None,R-Î²-methylphenethylamine,None,*.dia,*.dia,CIF,doi:,10.1021/acs.chemmater.0c02729
544,[C9H14N]2CuCl4,1,C2,100,else,0.24,0.49,None,None,S-Î²-methylphenethylamine,None,*.dia,*.dia,CIF,doi:,10.1021/acs.chemmater.0c02729
545,(C8H12N)2(CH6N)Pb2I7,2,P-1,100,else,0.19,0.49,2.06,None,Phenylethylammonium,Methylammonium,*.dia,*.dia,CIF,doi:,10.1021/acs.jpclett.0c01720
546,[C12H14N]2PbBr4,1,C21/c,100,DJ,0.01,0.01,2.9,None,1-(1-naphthyl)ethylammonium,None,*.dia,*.dia,CIF,doi:,10.1038/s41467-020-18485-7
547,[C12H14N]2Pb2I6,None,P212121,1D,DJ,0,0,2.32,None,S-1-(1-naphthyl)ethylammonium,None,*.dia,*.dia,CIF,doi:,10.1038/s41467-020-18485-7
548,[C8H12N]2PbI4,1,P212121,100,else,0.28,0.3,2.35,None,1-phenylethylammonium,None,*.dia,*.dia,CIF,doi:,10.1038/s41467-020-18485-7
549,[C8H12N]2PbI4,1,P212121,100,else,0.25,0.28,2.35,None,1-phenylethylammonium,None,*.dia,*.dia,CIF,doi:,10.1038/s41467-020-18485-7
550,[C12H14N]2PbBr4,1,P21,100,else,0.15,0.23,2.85,None,S-1-(1-naphthyl)ethylammonium,None,*.dia,*.dia,CIF,doi:,10.1038/s41467-020-18485-7
551,[C8H12N]2PbI4,1,P212121,100,else,0.27,0.29,2.35,None,R-1-(1-naphthyl)ethylamine,None,*.dia,*.dia,CIF,doi:,10.1038/s41467-020-18485-7
552,[C12H14N]2PbBr4,1,P21,100,else,0.15,0.23,2.88,None,1-phenylethylammonium,None,*.dia,*.dia,CIF,doi:,10.1038/s41467-020-18485-7
553,[C15H20NO2]2PbI4,1,Pbcn,100,else,0,0.5,2.26,None,"naphthalene-based organic layers	",None,*.dia,*.dia,CIF,doi:,10.1038/s41557-020-0488-2
554,[C13H16NO2]2PbI4,1,Pbca,100,RP,0.5,0.5,2.33,None,"naphthalene-based organic layers	",None,*.dia,*.dia,CIF,doi:,10.1038/s41557-020-0488-2
555,[C14H18NO]2PbI4,1,Pca21,100,else,0.06,0.06,2.33,None,"naphthalene-based organic layers	",None,*.dia,*.dia,CIF,doi:,10.1038/s41557-020-0488-2
556,[C16H22NO]2PbI4,1,P21/c,100,else,0.28,0.32,2.34,None,"naphthalene-based organic layers	",None,*.dia,*.dia,CIF,doi:,10.1038/s41557-020-0488-2
557,[C17H24NO2]2PbI4,1,P-1,100,else,0.05,0.27,2.49,None,"naphthalene-based organic layers	",None,*.dia,*.dia,CIF,doi:,10.1038/s41557-020-0488-2
558,[C9H9Cl5NO]2PbI4,1,P21/c,100,else,0.27,0.45,2.51,None,"tetrachloro-1,2-benzoquinone",None,*.dia,*.dia,CIF,doi:,10.1038/s41557-020-0488-2
559,[C8H14N2]CuCl4,None,P21/c,None,None,None,None,None,None,"N-phenylethane-1,2-diammonium",None,*.dia,*.dia,CIF,doi:,10.5517/ccdc.csd.cc23ym90
560,[C9H16N2]2CuCl6,1,Pbca,100,RP,0.5,0.5,None,None,"N-benzylethane-1,2-diammonium",None,*.dia,*.dia,CIF,doi:,10.5517/ccdc.csd.cc23ym90
561,[CH3NH3]2Pb(SCN)2I2,1,Pmn21,100,else,0.24,0.48,2.5,None,Methylammonium,None,*.dia,*.dia,CIF,doi:,10.1021/acsami.0c09251
562,[CH3NH3]2Pb(SCN)2I2,1,Pmn21,100,else,0.22,0.48,2.27,None,Methylammonium,None,*.dia,*.dia,CIF,doi:,10.1021/acsami.0c09251
563,[CH3NH3]2Pb(SCN)2I2,1,Pmmn,100,else,0.19,0.49,2.37,None,Methylammonium,None,*.dia,*.dia,CIF,doi:,10.1021/acsami.0c09251
564,[C8H12N]2SnI4,1,Pnma,100,DJ,0,0,2.15,None,R-methylbenzylammonium,None,*.dia,*.dia,CIF,doi:,https://doi.org/10.1021/jacs.0c03899
565,[C8H12N]2SnI4,1,P212121,100,DJ,0,0,2.2,None,S-methylbenzylammonium,None,*.dia,*.dia,CIF,doi:,https://doi.org/10.1021/jacs.0c03899
566,[C8H12N]2SnI4,1,P212121,100,DJ,0,0,2.21,None,Rac-methylbenzylammonium,None,*.dia,*.dia,CIF,doi:,https://doi.org/10.1021/jacs.0c03899
567,[C6H12F2N]2PbI4,1,P21,100,else,0.37,0.41,2.28,None,4-fluorohexahydroazepine,None,*.dia,*.dia,CIF,doi:,10.1021/jacs.0c03710
568,[C6H12F2N]2PbI4,1,Cmc21,100,else,0.4,0.49,2.14,None,4-fluorohexahydroazepine,None,*.dia,*.dia,CIF,doi:,10.1021/jacs.0c03710
569,[C6H12F2N]2PbI4,1,Imm2,100,RP,0.5,0.5,2.16,None,4-fluorohexahydroazepine,None,*.dia,*.dia,CIF,doi:,10.1021/jacs.0c03710
570,[C6H12F2N]2PbI4,1,I-4m2,100,RP,0.5,0.5,1.99,None,4-fluorohexahydroazepine,None,*.dia,*.dia,CIF,doi:,10.1021/jacs.0c03710
571,[C4H13N5]PbBr4,1,P21/c,100,else,0.16,0.27,2.74,None,"N,N-dimethylbiguanidinium",None,*.dia,*.dia,CIF,doi:,10.31635/ccschem.020.202000484
572,(C2H8N)2(C4H12N)2Pb3I10,3,Cmc21,100,else,0.45,0.49,2.03,None,Butylammonium,Ethylammonium,*.dia,*.dia,CIF,doi:,10.1021/jacs.9b13587
573,(BA)2(EAxMA1-x)2Pb3I10,3,Cc,100,else,0.46,0.48,2.01,None,Butylammonium,"Ethylammonium,Methylammonium",*.dia,*.dia,CIF,doi:,10.1021/jacs.9b13587
574,(BA)2(EAxMA1-x)2Pb3I10,3,Cc,100,RP,0.48,0.49,1.97,None,Butylammonium,"Ethylammonium, Methylammonium",*.dia,*.dia,CIF,doi:,10.1021/jacs.9b13587
575,(BA)2(EA)2Pb3I10,3,Cc,100,RP,0.49,0.49,1.88,None,Butylammonium,Ethylammonium,*.dia,*.dia,CIF,doi:,10.1021/jacs.9b13587
576,PEA2PbI4,1,C2/m,100,else,0.15,0.5,None,None,Phenylethylammonium,None,*.dia,*.dia,CIF,doi:,10.1039/D0CE00753F
577,PEA2PbI4,1,P-1,100,else,0.15,0.5,None,None,Phenylethylammonium,None,*.dia,*.dia,CIF,doi:,10.1039/D0CE00753F
578,PEA2MA2Pb3I10,3,P-1,100,else,0.13,0.5,None,None,Phenylethylammonium,None,*.dia,*.dia,CIF,doi:,10.1039/D0CE00753F
579,PEA2MAPb2I7,2,P-1,100,else,0.14,0.5,None,None,Phenylethylammonium,None,*.dia,*.dia,CIF,doi:,10.1039/D0CE00753F
580,PEA2PbI4,1,P-1,100,else,0.15,0.5,None,None,Phenylethylammonium,None,*.dia,*.dia,CIF,doi:,10.1039/D0CE00753F
581,(BA)2(FA)Pb2I7,2,Cmcm,100,RP,0.5,0.5,None,None,Butylammonium,Formamidinium,*.dia,*.dia,CIF,doi:,10.1021/jacs.0c03860
582,(BA)2(DMA)Pb2I7,2,Cmca,100,RP,0.49,0.5,None,None,Butylammonium,Dimethylammonium,*.dia,*.dia,CIF,doi:,10.1021/jacs.0c03860
583,(BA)2(GA)Pb2I7,2,Cmcm,100,RP,0.49,0.5,None,None,Butylammonium,Guanidinium,*.dia,*.dia,CIF,doi:,10.1021/jacs.0c03860
584,(BA)2(FA)Pb2I7,2,Ama2,100,RP,0.5,0.5,None,None,Butylammonium,Formamidinium,*.dia,*.dia,CIF,doi:,10.1021/jacs.0c03860
585,(BA)2(DMA)Pb2I7,2,Aba2,100,RP,0.49,0.5,None,None,Butylammonium,Dimethylammonium,*.dia,*.dia,CIF,doi:,10.1021/jacs.0c03860
586,(BA)2(GA)Pb2I7,2,Ama2,100,RP,0.49,0.5,None,None,Butylammonium,Guanidinium,*.dia,*.dia,CIF,doi:,10.1021/jacs.0c03860
587,(C5H11NH3)2(CH3NH2CH3)Pb2I7,2,P21/c,100,else,0.31,0.32,None,None,C5H11NH3,Dimethylammonium,*.dia,*.dia,CIF,doi:,10.1039/D0TC03382K
588,[C8H11FN]2PbBr4,1,Cmcm,100,else,0.07,0.15,2.76,None,3-fluoro-N-methylbenzylammonium,None,*.dia,*.dia,CIF,doi:,10.1016/j.jssc.2018.11.012
589,[C5H10F2N]2PbI4,1,Aba2,100,RP,0.48,0.5,2.3,None,"4,4-difluoropiperidinium",None,*.dia,*.dia,CIF,doi:,10.1021/jacs.0c00371
590,[C6H14N]2PbBr4,1,Cmca,100,RP,0.5,0.5,2.7,None,Cyclohexylammonium,None,*.dia,*.dia,CIF,doi:,10.1002/adma.201505224
591,[C6H14N]2PbI4,1,Cmca,100,RP,0.5,0.5,2.11,None,Cyclohexylammonium,None,*.dia,*.dia,CIF,doi:,10.1002/adma.201505224
592,[C5H12ON]2PbBr4,1,Cmc21,100,else,0.44,0.46,2.83,None,tetrahydropyranylammonium,None,*.dia,*.dia,CIF,doi:,10.1021/jacs.9b12368
593,[C6H16N]2PbI4,1,Cmc21,100,RP,0.49,0.5,1.98,None,Hexylammonium,None,*.dia,*.dia,CIF,doi:,10.1039/C9TA01569H
594,[C7H9FN]2PbCl4,1,Cmc21,100,else,0.44,0.46,3.43,None,2-fluorobenzylammonium,None,*.dia,*.dia,CIF,doi:,10.1021/jacs.9b10048
595,[C7H10N]2PbCl4,1,Cmc21,100,else,0.46,0.48,3.46,None,Phenylmethylammonium,None,*.dia,*.dia,CIF,doi:,10.1515/ncrs-1999-0318
596,[C14H16N]2PbI4,1,Cmc21,100,RP,0.49,0.49,2.36,None,2-(4-biphenyl)ethylammonium,None,*.dia,*.dia,CIF,doi:,10.1039/C9DT03074C
